Repository: Electro9109/BF

# PARSE — Process, Analysis, Retrieval, Synthesis & Evaluation

A modular data and decision-support platform for metallurgical operations and technical analysis.

PARSE provides:
- 📥 **Data Ingestion** — stage text or tabular sources, analyse and review datasets, then explicitly register them
- 🔍 **RAG Chat** — query metallurgical `.txt` documents with a local LLM
- 🧮 **ML Predictor** — estimate softening (Ts) and melting (Tm, Tm−Ts) temperatures from burden chemistry, gas atmosphere, and burden composition
- 🤖 **Explainer LLM** — translate structured analysis findings into clear, natural language explanations with fidelity validation
- 🏗️ **Core Contracts** — reusable Processing, Retrieval, Analysis, Synthesis, and Evaluation protocols for extensible workflows

---

## Quick Start

```bash

# 3. Train ML models only if MLModels/ is empty or data/features changed
python -m ml.train

# 4. Launch the UI
streamlit run app_web.py
```

The verified prototype URL is `http://localhost:8501` when Streamlit uses its default port.
The interface provides Data Ingestion, RAG Chat, and the Sinter predictor. Data Ingestion stages
CSV/Excel or text uploads without adding them to the catalogue. Tabular inputs are analysed read-only,
prioritize analyzer findings and applicable workflow suggestions, and display
their existing supporting values. Validated plain-language explanations are primary, with source findings,
statistics, and validation details kept available as secondary detail. Limitations and the controlled
cleaning review remain available. The Cleaner never changes data until selected proposals are approved,
preserves the original frame, and records before/after quality snapshots and value-level changes. The
predictor can run with the trained local artifacts even when the local LLM is unavailable; RAG Chat and
natural-language condition parsing require the files in `LocalModels/`.

For a lightweight command-line RAG check:

```bash
python main.py "Explain sinter reducibility"
```

The first UI launch builds the local document index and loads the local models. This can take
several minutes on CPU and does not require network access.

> **First launch is slow.** Loading the ~1.2 GB local LLM into memory on CPU can take
> several minutes the first time. This is a one-time cost per session — subsequent
> interactions are fast. A loading spinner is shown while this happens.

### Required files

| Item | Where to place it |
|---|---|
| Metallurgical theory docs (`.txt`) | `docs/` — optional `TOPIC:` line; use `SECTION:` markers or supported Markdown/uppercase headings |
| Sentence-embedding model weights | `EmbedModels/` — see [Embedding model](#changing-the-embedding-model) |
| Chat / generation LLM weights | `LocalModels/` — see [Changing the LLM](#changing-the-llm) |
| Raw experimental data | `data_files/data_result.xlsx` — sheet `Data Analysis` |

---

### Current benchmark (5-fold CV, 132 samples)

| Target | Best model | MAE | RMSE | R² |
|---|---|---|---|---|
| Ts | Random Forest | ~46 °C | ~58 °C | ~0.64 |
| Tm | Random Forest | ~36 °C | ~44 °C | ~0.35 |
| Tm-Ts | Random Forest | ~46 °C | ~57 °C | ~0.51 |

> Tm R² is limited by the small dataset and high scatter. Adding more experimental rows
> is the most effective way to improve it. Normalization scheme does not materially
> change these metrics for tree-based models.

---

## Eight Validated Experiment Scenarios

Used to validate the end-to-end pipeline (text description → parser → ML → prediction):

| # | CO % | H2 % | N2 % | Sinter % | Ore % | Pellet % | Expected trend |
|---|---|---|---|---|---|---|---|
| 1 | 40 | 0 | 60 | 70 | 30 | 0 | Baseline SO — reference point |
| 2 | 30 | 0 | 70 | 70 | 30 | 0 | ↑ Ts — lower CO reducibility delays softening |
| 3 | 40 | 8 | 52 | 70 | 30 | 0 | ↓ Ts — H2 reduces wüstite faster |
| 4 | 36 | 4 | 60 | 65 | 25 | 10 | SOP mix — pellet fraction narrows Tm-Ts |
| 5 | 40 | 0 | 60 | 100 | 0 | 0 | Pure sinter — narrow cohesive zone |
| 6 | 40 | 0 | 60 | 0 | 0 | 100 | Pure pellet — wider Tm-Ts |
| 7 | 34 | 6 | 60 | 60 | 40 | 0 | H2 + SO blend — moderate Tm drop |
| 8 | 40 | 0 | 60 | 50 | 30 | 20 | SOP near-equal mix |

---

## Notes on Large Model Files

`LocalModels/model.safetensors` (~1.2 GB) and `EmbedModels/model.safetensors` (~87 MB)
exceed GitHub's 100 MB file size limit and are excluded via `.gitignore`.
Copy them into the respective directories manually after cloning.

# Documentation Corpus

This directory contains Blast Furnace process-fundamentals literature (FeO, basicity, cohesive zone, gas atmosphere, permeability, reducibility, slag formation, etc.).

**Note:** This corpus is BF-only and not general metallurgy literature usable for other departments. Each department will need its own literature sourced when its turn comes.

File: docs/sinter.txt
TITLE: Sinter as Blast Furnace Burden Material

OVERVIEW
Sinter is an agglomerated iron-bearing material produced by heating a mixture of fine iron ore, coke breeze (fuel), limestone/dolomite (flux), and recycled fines on a continuous traveling grate. The mixture is ignited at the surface and combustion propagates downward through the bed, partially fusing the particles into a porous, cake-like product that is then crushed and screened to size (typically 5-50 mm) for blast furnace use. Sinter is the dominant burden component in many integrated steel plants (often 50-70% of the ferrous burden) because it allows direct utilization of fine ore and recycled plant fines while incorporating flux directly into the agglomerate.

KEY MECHANISMS
During sintering, the bed reaches local temperatures of 1250-1400°C as coke breeze combusts. At these temperatures, partial melting occurs, forming a bonding matrix of calcium ferrites (CaO.Fe2O3, CaO.2Fe2O3) and calcium silicates, which solidify on cooling to bind the unmelted ore grains together. The resulting microstructure is a heterogeneous mix of primary hematite/magnetite grains, secondary magnetite formed during cooling, calcium ferrite bonding phases (SFCA - silico-ferrite of calcium and aluminum), and glassy silicate phases.

Because flux (CaO source) is blended directly into the sinter mix before firing, sinter basicity (B2 = CaO/SiO2) is a directly controllable plant parameter, typically targeted in the range of 1.6-2.2 (see basicity.txt). The calcium ferrite phases formed at this basicity level are generally more reducible than pure hematite or fayalite-bonded structures, giving sinter good reducibility despite its lower porosity compared to pellets.

EFFECT ON Ts
Sinter's softening behavior is closely tied to its basicity and SFCA content. At typical plant basicity (1.6-2.0), the calcium ferrite bonding phases begin to soften at moderate temperatures, but because sinter is usually well pre-reduced relative to pellets at equivalent positions in the furnace (due to good early-stage reducibility from calcium ferrites), Ts for sinter is often comparable to or somewhat higher than for acid pellets at the same gas atmosphere. Increasing sinter basicity within the normal range tends to raise Ts moderately, as more CaO must react before the silicate liquid phase becomes mobile.

EFFECT ON Tm
Tm for sinter is strongly governed by basicity: at basicity near 1.6-1.8, the slag composition is close to a low-melting eutectic in the CaO-SiO2-FeO-Al2O3 system, minimizing Tm. Below this range (more acidic sinter), increasing silica content raises Tm due to more refractory silicate phases. Above this range (over-fluxed sinter), excess free CaO/dicalcium silicate (which has a high melting point, ~2130°C for pure 2CaO.SiO2, though diluted by other oxides in practice) can also raise Tm if not fully dissolved into the liquid slag.

EFFECT ON Tm-Ts
Sinter at optimum basicity (around 1.6-1.9) typically shows one of the narrower Tm-Ts intervals among common burden materials, often in the range of 130-180°C, because both Ts and Tm are influenced favorably by the same basicity-controlled slag chemistry near-eutectic composition. Sinter-dominant burdens are therefore often used as the "baseline" against which pellet or ore additions are evaluated for their effect on cohesive zone width.

ADVANTAGES
- Allows utilization of fine ore and recycled plant fines that cannot be charged directly.
- Flux is pre-incorporated, reducing the need for separate limestone charging and improving slag homogeneity.
- Generally good reducibility due to calcium ferrite bonding phases.
- Basicity is directly tunable at the plant, providing a primary lever for cohesive zone control.

LIMITATIONS
- Sinter production is energy- and emissions-intensive (significant SOx, NOx, and dust generation).
- Sinter strength (tumble index) and reduction degradation index (RDI) must be balanced against basicity targets; very high basicity can reduce mechanical strength.
- Sinter quality is sensitive to raw material variability (ore fines source, moisture, coke breeze sizing), requiring ongoing process control.
- Compared to pellets, sinter generally has lower porosity and can have a wider particle size distribution, affecting bed permeability independent of cohesive zone effects.

REFERENCES
Sintering process textbooks and plant practice guides covering bed combustion mechanics, SFCA phase formation, and basicity-driven quality control; comparative softening-melting studies of sinter versus pellet versus lump ore at matched basicity levels.
